Repository: rfb-data-hub/guidelines-living-doc

# Output directory containing the formatted manuscript

The [`gh-pages`](https://github.com/rfb-data-hub/guidelines-living-doc/tree/gh-pages) branch hosts the contents of this directory at <https://rfb-data-hub.github.io/guidelines-living-doc/>.
The permalink for this webpage version is <https://rfb-data-hub.github.io/guidelines-living-doc/v/64f0d280cf68f6672e49cd19209961352cbc2636/>.
To redirect to the permalink for the latest manuscript version at anytime, use the link <https://rfb-data-hub.github.io/guidelines-living-doc/v/freeze/>.

## Files

This directory contains the following files, which are mostly ignored on the `main` branch:

+ [`index.html`](index.html) is an HTML manuscript.
+ [`manuscript.pdf`](manuscript.pdf) is a PDF manuscript.

The `v` directory contains directories for each manuscript version.
In general, a version is identified by the commit hash of the source content that created it.

### Timestamps

The `*.ots` files in version directories are OpenTimestamps which can be used to verify manuscript existence at or before a given time.
[OpenTimestamps](https://opentimestamps.org/) uses the Bitcoin blockchain to attest to file hash existence.
The `deploy.sh` script run during continuous deployment creates the `.ots` files through its `manubot webpage` call.
There is a delay before timestamps get confirmed by a Bitcoin block.
Therefore, `.ots` files are initially incomplete and should be upgraded at a later time, so that they no longer rely on the availability of a calendar server to verify.
The `manubot webpage` call during continuous deployment identifies files matched by `webpage/v/**/*.ots` and attempts to upgrade them.
You can also manually upgrade timestamps, by running the following in the `gh-pages` branch:

```shell
ots upgrade v/*/*.ots
rm v/*/*.ots.bak
git add v/*/*.ots
```

Verifying timestamps with the `ots verify` command requires running a local bitcoin node with JSON-RPC configured, at this time.

## Source

The manuscripts in this directory were built from
[`64f0d280cf68f6672e49cd19209961352cbc2636`](https://github.com/rfb-data-hub/guidelines-living-doc/commit/64f0d280cf68f6672e49cd19209961352cbc2636).

File: content/03.electrolyte-properties-and-preparation.md
## 2. Electrolyte Properties and Preparation

This section surveys the key properties and performance metrics that determine the suitability of RACs and their formulated electrolytes for use in redox flow batteries. For each property, we discuss what it is, why it matters for battery performance, and how molecular design and electrolyte formulation can be used to improve it. In doing so, we also outline the major research thrusts in the field, drawing on pioneering and representative examples rather than attempting an exhaustive treatment. Readers seeking in-depth coverage of organic and coordination complex electrolyte development are directed to the reviews available on this topic.[@doi:10.1002/aenm.202400721; @doi:10.1039/D3CS00703K; @doi:10.1002/adma.202301898; @doi:10.1039/D2CS00765G]

### 2.1 Redox-Active Compounds

The development of new redox-active compounds is guided by a set of RAC properties: Redox potential, molar mass, size, solubility, number of transferable electrons, electrochemical kinetics, and chemical stability. In fully organic RACs, each of these metrics can be addressed through synthetic modification of the molecular scaffold, whereas in metal coordination compounds both the choice of metal center and the design of the coordinating ligand environment provide largely independent handles on the same properties.[@doi:10.1021/acs.chemrev.9b00599; @doi:10.1039/D2CS00765G; @doi:10.1002/anie.202515639; @doi:10.1021/acsaem.5c01782] The organic component of both material classes is a genuine structural advantage: unlike vanadium or other critical minerals,[@doi:10.2873/725585] the feedstocks for organic RACs are widely distributed, and the diversity of available molecular scaffolds and ligands creates a large design space for continued optimization.[@doi:10.1016/j.cogsc.2024.100905; @doi:10.1021/acs.chemrev.9b00482; @doi:10.1002/adma.202507952] In line with broader sustainability goals, some researchers are also attempting to move away from petrochemical feedstocks for these organic components by turning to biological sources, such as amino acids,[@doi:10.1038/s41467-025-59962-1; @doi:10.1002/anie.202014610] fungi,[@doi:10.1002/batt.202200365] microorganisms,[@doi:10.1016/j.cej.2025.169515] or lignin derivatives from pulp and paper waste.[@doi:10.1016/j.cej.2025.169560; @doi:10.1002/sus2.70050; @wo-2020035138] The following paragraphs discuss how molecular design strategies target each of the aforementioned metrics, and what researchers should consider and report when evaluating new compounds (Figure {@fig:electrolyte-properties}). These metrics can vary depending, for example, on temperature, component age, or the state of charge of the battery.

![Interplay of electrolyte properties and their combination with cell assembly parameters influencing flow cell performance.](images/fig3-electrolyte-properties.png){#fig:electrolyte-properties}

The redox potential of a RAC determines whether it functions as a negative electrolyte (negolyte) or a positive electrolyte (posolyte) and, together with the opposing half-cell potential, sets the thermodynamic cell voltage. At the molecular level, the potential is governed by the electron density of the redox-active core: Electron-poor scaffolds are reduced at higher potentials and are, therefore, better suited as posolytes, whereas electron-rich scaffolds are reduced at lower potentials and are better suited as negolytes.[@doi:10.1002/anie.201604925; @doi:10.1007/978-1-4684-8661-2; @doi:10.1039/C4SC03030C] Among quinones, this principle is illustrated by the contrast between anthraquinones, whose extended aromatic system and carbonyl groups create a relatively electron-rich core that makes them natural negolyte candidates, and benzoquinones, whose less aromatic, more electron-deficient core places their redox potential in the posolyte range.[@doi:10.1002/aenm.201702056; @doi:10.1002/admi.202300268] Anthraquinone disulfonate (AQDS) marked the launch of the field as a high-performing, inexpensive negolyte.[@doi:10.1002/admi.202300268; @doi:10.1038/nature12909; @doi:10.1039/D5TA03034J; @doi:10.1016/j.cocis.2022.101624] Bipyridinium salts (viologens),[@doi:10.1002/anie.201606472; @doi:10.1002/adma.202514004; @doi:10.1039/D4TA00753K; @doi:10.1021/acsaem.4c02259; @doi:10.1002/chem.202404122; @doi:10.1002/anie.202501458] phenazines,[@doi:10.1038/s41560-018-0167-3; @doi:10.1016/j.jpowsour.2025.236461] and quinoxalines[@doi:10.1021/acsaem.2c01978; @doi:10.3390/molecules26082227; @doi:10.1021/jacs.3c10454] are further examples of RACs that operate in the negolyte potential range. On the posolyte side, nitroxide radicals, such as TEMPO, operate at high potentials by virtue of their relatively stable radical oxidation chemistry.[@doi:10.1002/aenm.201501449; @doi:10.1016/j.jpowsour.2025.236529] The same electron-density logic applies to RACs based on metal coordination, where the redox potential is set by the inherent reduction potential of the metal center and is modulated by the electron-donating or electron-withdrawing character of the coordinated ligands, giving researchers an additional and largely independent handle on potential tuning.[@doi:10.1007/s41918-023-00205-6; @doi:10.1002/celc.202400574; @doi:10.1021/acsenergylett.7b00019] Within any scaffold family, the redox potential can be further tuned rationally by introducing electron-donating or electron-withdrawing substituents.[@doi:10.1002/anie.201606472; @doi:10.1021/acsaem.4c02259; @doi:10.1038/nenergy.2016.102; @doi:10.1002/cssc.202201984; @doi:10.1021/acsenergylett.1c02504; @doi:10.1016/j.jpowsour.2018.03.041; @doi:10.1002/aenm.201601488; @doi:10.1002/cssc.202300626] An additional consideration, particularly for RACs undergoing proton-coupled electron transfer (PCET), is that the redox potential is intrinsically pH-dependent. During cycling, proton consumption or release by the RAC, crossover through the membrane, or side reactions can drive significant shifts in electrolyte pH value which, in turn, shift the formal redox potential of the RAC, with implications for cell voltage, charge capacity, and long-term stability.[@doi:10.1002/aenm.201900039] Not all RACs undergo PCET: several important scaffold classes, including viologens and TEMPO derivatives, exhibit purely electronic redox processes whose formal redox potentials are pH-independent, making them particularly attractive for near-neutral pH electrolytes in which PCET-driven potential shifts and pH management during cycling are less of a concern.[@doi:10.1016/j.jechem.2024.04.031]

Electrochemical kinetics, i.e. the rate of heterogeneous electron transfer, affect overpotential losses during cycling and therefore matter to the overall system performance. Most RACs exhibit satisfactory kinetics, i.e. kinetics is not the source of substantial voltage loss in an operating flow cell, although this varies with scaffold and ligand environment and should not be assumed.[@doi:10.1002/batt.202500250] For example, small changes in functional groups have been observed to more than double the peak-to-peak separation in cyclic voltammetry.[@doi:10.1021/acsenergylett.1c02504]

RACs in flow battery electrolytes range from small organic molecules to coordination complexes and polymeric species. A key challenge is RAC crossover through the membrane, which causes capacity fade and electrolyte cross-contamination. This problem is generally more severe for smaller molecules that readily permeate conventional ion-exchange membranes. One strategy is to mitigate the impact of crossover by using amphoteric molecules, also referred to as symmetric or bipolar molecules, which use the same RAC in different redox states in both half-cells.[@doi:10.1021/acsenergylett.6b00413; @doi:10.1039/C6EE01883A; @doi:10.1021/acsaem.9b00691; @doi:10.1016/j.jechem.2024.08.016] A recent example of this design principle is a functionalized terthiophene capable of reversible oxidation and reduction on a single molecular platform, illustrating how ambipolar redox behavior can be engineered directly into a molecule's electronic structure rather than relying on a single, more limited redox couple.[@doi:10.1021/jacs.4c16003] Another strategy is to suppress crossover by increasing the molecular size through oligomer- and polymer-based redox-active materials, thereby enabling the use of size-exclusion membranes.[@doi:10.1021/jacs.4c14969; @doi:10.1021/acs.chemrev.6b00070; @doi:10.1002/macp.201700267; @doi:10.1021/acsapm.9b00864; @doi:10.1002/tcr.202500010; @doi:10.1002/anie.202507739] Larger species, however, introduce trade-offs as reduced crossover can come at the cost of lower solubility and higher electrolyte viscosity, with corresponding penalties in mass transport, pumping losses, and system efficiency. Ultimately, strategies used to suppress crossover should not unduly compromise other parameters, such as solubility.

Solubility sets an upper limit on volumetric energy density at a given cell voltage. This limit is meaningful only if cell testing is performed near the reported solubility, rather than at substantially lower concentrations, as is often the case. For fully organic RACs of a given size, functionalization with charged or hydrophilic groups is the primary molecular-level strategy for improving aqueous solubility, whereas in metal-coordination RACs solubility can be tuned through ligand selection and counter-ion choice.[@doi:10.1016/j.xcrp.2022.101215] A complementary approach applicable to both classes is to increase the number of electrons transferred per molecule, thereby delivering more charge per unit of dissolved active material without requiring a higher concentration. Recently demonstrated multi-electron scaffolds include a four-electron naphthoquinone dimer negolyte,[@doi:10.1021/acsenergylett.9b01321] a quinone-pyrazine conjoined-core negolyte,[@doi:10.1021/jacs.5c17809] a pyrene-4,5,9,10-tetraone derivative posolyte,[@doi:10.1021/jacs.4c12506] and a six-electron phenazine-based negolyte.[@doi:10.1002/advs.202514452] The utility of such approaches can be limited by the range of potentials across which the redox events occur, potentially leading to voltage efficiency losses.

Chemical stability, in both the discharged and charged states, is critical for long-term capacity retention, and improving it through molecular design has been a major focus of the field. The sensitivity of many negolyte RACs to atmospheric oxygen, causing spontaneous reversible discharge or irreversible degradation upon exposure, has motivated the development of air-tolerant molecules that simplify handling and extend electrolyte lifetime.[@doi:10.1038/s41586-023-06664-7; @doi:10.1002/anie.202214819; @doi:10.1021/jacs.5c05219] Beyond intrinsic molecular stability, unrecognized and pernicious degradation during storage and handling can produce misleading electrochemical results and should be ruled out before capacity loss is attributed to battery cycling. Alkaline solutions progressively carbonate upon exposure to air,[@doi:10.1016/j.xcrp.2022.101215] with consequences that include nucleophilic attack on nitroxide-based RACs,[@doi:10.1016/j.energy.2025.136811; @doi:10.1016/j.jpowsour.2016.04.136] suppression of AQDS capacity by shifting a two-electron process to a one-electron process,[@doi:10.1149/1945-7111/ad1ec3] and precipitation of ferrocyanide.[@doi:10.1016/j.xcrp.2022.101215] Light exposure is a further hazard: ferri/ferrocyanide decomposes under natural light,[@doi:10.1016/j.xcrp.2022.101215; @doi:10.1149/1945-7111/ace936; @doi:10.1016/j.solmat.2009.10.008] and ferrocene-ammonium derivatives undergo photolytic decomplexation.[@doi:10.1039/D1EE03251H] Accordingly, storage conditions should be documented and reported.

### 2.2 Electrolyte Formulation

The metrics discussed above are not determined by molecular structure alone: the surrounding electrolyte formulation can independently shift redox potential, dramatically alter solubility, and modulate viscosity. Therefore, a complete account of all electrolyte components, their concentrations, and the preparation protocol must be reported whenever results are published.[@doi:10.3390/batteries8100193]

The identity and concentration of the supporting salt can substantially modify a RAC's redox potential,[@doi:10.1002/admi.202300268; @doi:10.1016/j.jpowsour.2020.228453; @doi:10.1039/D5CC03825A] and define the accessible electrochemical window; the most common inorganic salts --- NaCl, KCl, NaOH, KOH, and H₂SO₄ --- differ meaningfully in this respect. For PCET-active RACs, the pH value is an additional and largely independent formulation lever for tuning the potential, as discussed above. However, the pH value must also be managed actively during cycling: osmotic balance agents help manage differential ion concentrations between half-cells and prevent pH drift,[@doi:10.1021/acsami.6b12068; @doi:10.1016/j.elecom.2021.107148; @doi:10.1021/acsami.0c16743] and buffers can help maintain the targeted pH value within ranges where RACs have higher stability.[@doi:10.1016/j.jpowsour.2022.231641] The influence of these formulation variables on performance can be substantial. Significant gains in vanadium electrolytes, for example, were achieved solely by adjusting proton concentration to reduce osmotic imbalance, without changing the active material at all.[@doi:10.1016/j.apenergy.2023.122262; @doi:10.1039/D5SU00532A] A related subtlety concerns *in situ* synthesis procedures of RACs which directly combine a metal halide precursor with a ligand and base to neutralize the resulting solution, which lead to a high residual halide concentration that is often not reported or discussed. This halide is not a passive spectator: it can affect solubility, ion pairing, electrochemical kinetics, and side reactions such as nucleophilic attack on the oxidized metal center,[@doi:10.1007/s41918-023-00205-6] as has been observed for ferrocenium species in the presence of chloride.[@doi:10.1021/acsaem.0c02259] Properties of an in-situ-synthesized RAC should therefore not be assumed to reflect the RAC in pure water, and the two should be clearly differentiated when reporting results.[@doi:10.1039/D0MA00881H; @doi:10.1016/j.jpowsour.2021.230877]

Electrochemical kinetics are similarly sensitive to formulation. The identity and concentration of the supporting salt can change heterogeneous electron-transfer rates,[@doi:10.1002/admi.202300268; @doi:10.1016/j.jpowsour.2020.228453; @doi:10.1039/D5CC03825A] and pH value can alter the charge-transfer mechanism itself. For PCET-active RACs, redox processes may shift, for example, from a 2e⁻/2H⁺ process to a 2e⁻/1H⁺ process or to a purely electronic process as the pH value increases, with direct consequences for the observed electrochemical kinetics and the associated overpotential losses during cell cycling.

Formulation has a profound effect on solubility and thereby on the accessible energy density. At the counter-ion level alone, switching from Na⁺ to Li⁺ increases ferri/ferrocyanide solubility from 0.56 to 2.3 mol L^-1^.[@doi:10.1016/j.xcrp.2022.101215] For 2,7-AQDS, solubility was observed to range from 0.74 mol L^-1^ (Na⁺) to 0.38 mol L^-1^ (K⁺) and as low as 2 mmol L^-1^ (Ca²⁺).[@doi:10.1149/1945-7111/ab7550] The solubility of non-functionalized TEMPO was increased from 0.07 to 5.6 mol L^-1^ simply by switching from water to a concentrated aqueous LiTFSI solution.[@doi:10.1002/aenm.202301929] Hydrotropes and other solubilizing agents, such as cyclodextrins, urea, and ammonium derivatives, can dramatically increase RAC solubility.[@doi:10.1039/D5TA00113G; @doi:10.1002/adma.202301898; @doi:10.1016/j.gee.2024.08.003] Mixed-RAC electrolytes offer another route to higher accessible energy density. A mixture of Alizarin and Alizarin Red S reached 0.7 M, compared with less than 0.3 M for either compound alone, and a three-component anthraquinone mixture yielded a 1.0 M negolyte.[@doi:10.1039/D5TA06073G] Additives must be selected carefully; their effects on solubility should be verified across the full SOC range and their crossover potential assessed, as loss of a solubilizing additive from one compartment will reduce RAC solubility in that half-cell. Their interactions with cell materials and the electrolyte of the opposing half-cell should also be evaluated before any benefit is assumed.[@doi:10.1016/j.elecom.2021.107148; @doi:10.1021/acselectrochem.5c00178; @doi:10.1021/acs.jpclett.5c01544; @doi:10.1039/D2EE03617G; @doi:10.1021/acsenergylett.5c00468] Purity is another formulation-level variable that affects both accessible energy density and the reliability of reported results. Impurities, whether synthetic by-products, isomers, or contaminants from supporting salts, can interact with electrodes, membranes, and electrolytes in ways that confound interpretation.[@doi:10.1021/acs.energyfuels.4c04194] In some cases the consequences are benign or even advantageous: 2,7-AQDS mixtures with 2,6-AQDS and 2-AQS performed comparably to purified material,[@doi:10.3390/membranes12100912] the 1,2-DHAQ co-product from synthesis of 2,3-DHAQ did not require removal provided its concentration remained below the precipitation limit,[@doi:10.1016/j.jpowsour.2022.231600] chromium complex isomers yielded higher accessible capacity when their potential gap was small,[@doi:10.3390/batteries9120573] and DHAQ/DBEAQ mixtures revealed an improved stability relative to either compound alone.[@doi:10.1021/acsenergylett.5c01503] In other cases, impurities may lead to erroneous interpretation of degradation mechanisms. For example, carbonate originating from atmospheric CO₂ absorption in commercial hydroxide solutions may hinder the evaluation of degradation mechanisms by ¹³C NMR.[@doi:10.1016/j.jpowsour.2020.228453]

Viscosity is a distinct but closely coupled constraint that is often underreported relative to its impact on battery performance. At the molecular level, the size, shape, and intermolecular interactions of the RAC influence the viscosity of concentrated solutions. At the high active-material concentrations desired for higher energy density,[@doi:10.1021/acs.chemrev.5c00332] viscosity rises sharply,[@doi:10.1016/j.est.2024.112429] degrading mass transport, ionic conductivity, and pumping efficiency.[@doi:10.1016/j.ijheatmasstransfer.2024.126627] Aggregation phenomena at high concentration can further reduce accessible capacity, as is well documented for AQDS.[@doi:10.1021/acs.chemmater.7b00616; @doi:10.1039/C7CP05881K; @doi:10.1149/2.0081601jes; @doi:10.1149/1945-7111/ad1ec3] The RAC itself is not the only determinant, however: the broader formulation, including solvent, supporting salts, and additives, such as hydrotropes, plays an important role.[@doi:10.1002/adma.202301898; @doi:10.1016/j.jpowsour.2018.03.041] Temperature provides a further handle by which viscosity can be meaningfully reduced without modifying the active material. Viscosity also evolves during cycling as SOC and osmotic dilution change.[@doi:10.3390/batteries8100193; @doi:10.1002/admi.202300268] Many concentrated aqueous electrolytes exhibit non-Newtonian behavior,[@doi:10.1039/D0MH01632B] which may need to be accounted for in transport modeling. Ionic conductivity is, in turn, primarily governed by the supporting electrolyte, the concentration of which is often the principal lever for ensuring adequate charge transport through the electrolyte phase.[@doi:10.1039/D5CC03825A]

A final consideration, which is often overlooked in early-stage reports, is the hazards. Even when molecules are designed primarily to generate fundamental knowledge, the safety and toxicity of the individual redox-active compounds and of the electrolyte system as a whole should be considered at every stage from synthesis through operation for the sake of the experimenter and laboratory environment. The hazard classification, e.g., NFPA, of all purchased and synthesized components should be checked before work begins, and the possible formation of hazardous by-products during synthesis, formulation, or battery operation must be anticipated. Many early-stage syntheses rely on hazardous solvents or catalysts,[@doi:10.1039/D1GC01333E] and while green chemistry is a secondary criterion at the exploratory stage, efforts to improve sustainability should be incorporated as a chemistry matures.[@doi:10.1039/D2CS00765G] Hazards can also emerge from component interactions: ferri/ferrocyanide in acidic media generates highly toxic free cyanide,[@doi:10.1149/1945-7111/ace936; @doi:10.1016/j.coelec.2024.101581; @doi:10.1016/j.joule.2018.10.010] and at near-neutral pH the risk is compounded by the fact that hydrogen cyanide (pKₐ = 9.2) is partially protonated and, with a boiling point of only 26 °C, can volatilize readily.[@pubchem-hydrogen-cyanide] We therefore strongly advise the use of an HCN sensor when working with this system, particularly at near-neutral pH. Additives that may cross the membrane and react with the opposite electrolyte should also be assessed for safety implications, as the extent of crossover depends on membrane type and thickness and must be determined empirically. Some RACs carry intrinsic toxicity, e.g., methyl viologen is toxic to aquatic life and harmful to humans; while others have been classified as harmful to the environment.[@doi:10.1002/cssc.202201818] Although toxicity can sometimes be tuned by modifying the core structure,[@doi:10.1002/cssc.202300626] an awareness of these hazards is a responsibility of all practitioners in the field.

File: content/04.electrolyte-characterization.md
## 3. Electrolyte Characterization

A comprehensive evaluation of every redox-active compound or electrolyte formulation is impractical given the time and resource constraints of contemporary research. Even so, there remains a need to document findings appropriately, even when results are not promising. This is important not only for human researchers seeking to understand different systems, but also for emergent machine-learning approaches that require large and diverse data sets. Given the breadth of available design options, including molecular scaffolds, ligand environments, substituent groups, pH value, additives, and operating conditions, a compound that performs poorly under one set of conditions may perform very differently after targeted molecular modification or formulation optimization. Accordingly, we suggest the characterization strategy depicted in Figure {@fig:screening-workflow} that increases in complexity, time, and resource use as the compound of interest meets defined performance benchmarks, while still collecting enough data at each stage to document the findings and guide the next design iteration.

In all cases the same reporting standards apply: all reagents, electrolyte compositions, supporting electrolyte identity and concentration, liquid volumes, container material, electrode materials and preparation, atmospheric conditions including inert gas headspace and oxygen exposure, and storage and experimental temperature should be reported, as these can all affect the measured electrolyte properties. Specification of these parameters is essential to enable reproduction of characterization results across different laboratories.

The screening procedure described in this section is organized into two stages based on the nature of the species being characterized and on the complexity of the required experimental setup. Stage 1 focuses exclusively on the as-synthesized or commercially sourced RAC in its discharged form and requires no flow cell hardware, no chemical oxidants or reductants, and no counter electrolyte. In the absence of those elements, there is no risk of contamination from a second redox-active species, and the experiments are relatively accessible and with low-investment costs. If the discharged form demonstrates promising properties at the end of Stage 1, e.g., solubility exceeding 0.1 M of transferrable electrons, adequate electrochemical reversibility, and acceptable chemical stability, that prompts further investment in the more demanding Stage 2 experiments, which involve the generation and characterization of the charged form of the RAC and its interaction with an ion-conducting membrane. The order and even the necessity of individual steps within each stage will vary depending on prior knowledge of the material and the available resources. Electrolytes that pass both screening stages and perform promisingly in subsequent cell cycling may warrant the expanded characterization mentioned in Stage 3 at the end of this section.

![Overview of experimental approaches commonly used for the early-stage screening of redox-active molecules for aqueous redox flow batteries. The workflow emphasizes the type of information gained at each step rather than strict go/no-go criteria.](images/fig4-screening-workflow.png){#fig:screening-workflow}

### 3.1 Stage 1: Characterization of the as-prepared electrolyte

Stage 1 screening requires no flow cell hardware and focuses on characterizing the discharged form of the active material through a sequence of electrochemical and analytical measurements of increasing complexity, beginning with cyclic voltammetry to assess redox potential and reversibility, and followed by pH-dependent electrochemical characterization, solubility determination, and chemical stability assessment.

#### 3.1.1 Cyclic voltammetry screening

Cyclic voltammetry (CV) is a foundational electrochemical technique that provides an initial assessment of the electrochemical properties of a RAC.[@doi:10.1021/acs.jchemed.7b00361] The theoretical framework of CV applies to dilute solutions (≤ 10^-2^ M active species) with an excess of supporting electrolyte (\> 10^-1^ M) to ensure sufficient ionic conductivity and to suppress electromigration. The exact electrolyte composition is at the discretion of the experimentalist, but it is advisable to follow good electroanalytical practice.[@bard-faulkner-2001; @doi:10.1021/acsnano.0c01281] Solutions should be prepared with deionized water and sparged with an inert gas. The choice of reference electrode should be guided by the pH and composition of the electrolyte.[@doi:10.3390/encyclopedia3020033; @doi:10.1016/j.nxener.2023.100053] Common choices include Ag/AgCl (3 M NaCl or saturated KCl) for near-neutral aqueous electrolytes, saturated calomel (SCE) for acidic to neutral aqueous systems, Hg/HgO for alkaline electrolytes, and Hg/Hg₂SO₄ where chloride contamination must be avoided.[@zoski-2007] Counter electrodes must be stable under the electrochemical conditions and should present a substantially larger area than the working electrode. A glassy carbon working electrode is often used because of its chemical similarity to the graphitic carbon electrodes in many flow cells.

CV peak currents and potentials provide quantitative information on the thermodynamic, kinetic, and transport properties of a RAC.[@doi:10.1021/acsnano.0c01281; @doi:10.1021/acs.jchemed.7b00361] Best practices such as background subtraction and IR correction should be applied in all cases. For an electrochemically reversible system, the peak-to-peak separation at 25 °C is expected to be close to 59/n mV, where n is the number of electrons transferred per RAC; the peak-current ratio (I~p,a~/I~p,c~) should be close to unity once the background has been subtracted; and both peak currents should scale proportionally with the square root of the scan rate. For most RACs, the diffusion coefficient and electron transfer rates typically lie in satisfactory reversible or quasi-reversible ranges (*D* \> 10^-6^ cm^2^·s^-1^, k⁰ \> 10^-3^ cm s^-1^). It is therefore usually unnecessary to measure exact k⁰ values from CV or rotating-disk electrode (RDE) experiments[@doi:10.1126/science.aab3033] at the electrolyte screening stage. However, it should be noted that CV-derived values of D and k⁰ carry substantial uncertainty and that kinetic data obtained on glassy carbon in dilute solution do not necessarily translate to performance on porous graphitic electrodes at battery-relevant concentrations. Electrochemical reversibility should, therefore, not be used as a strict go/no-go criterion, because quasi-reversible and even irreversible kinetics can be improved through electrocatalysis,[@doi:10.1002/aenm.201900694] as demonstrated by the two commercialized systems - vanadium and iron/chromium.[@doi:10.1016/j.ensm.2020.06.012; @doi:10.1002/cssc.202101798] CV is equally well suited to screening families of RACs with different substituents,[@doi:10.1002/anie.202014610; @doi:10.1002/anie.201606472; @doi:10.1021/acsaem.4c02259; @doi:10.1038/nenergy.2016.102; @doi:10.1002/cssc.202201984; @doi:10.1021/acsenergylett.1c02504; @doi:10.1016/j.jpowsour.2018.03.041; @doi:10.1002/aenm.201601488; @doi:10.1002/cssc.202300626; @doi:10.1021/acsaem.9b00691; @doi:10.1002/aenm.202000340; @doi:10.1016/j.joule.2018.07.005; @doi:10.1002/aenm.202400022; @doi:10.1002/cssc.202000381; @doi:10.1039/D1OB01758F; @doi:10.1002/aenm.202203919; @doi:10.1021/acsaem.0c01336; @doi:10.1021/acsenergylett.9b00739] and to evaluating the influence of electrolyte formulation variables, such as supporting electrolyte identity and additives, on a given RAC.[@doi:10.1021/acsaem.5c00225; @doi:10.1021/acsaem.2c02114; @doi:10.1002/adma.201901052; @doi:10.1021/acsaem.9b00351; @doi:10.1039/D0RA03424J]

In summary, CV is the primary electroanalytical tool at Stage 1, establishing redox potential, reversibility, and suitability as a negolyte or posolyte. Where kinetic and mass-transport contributions require further resolution, RDE voltammetry and electrochemical impedance spectroscopy provide useful complementary approaches.

#### 3.1.2 pH-dependent electrochemical characterization

Many organic RACs undergo PCET and thereby exhibit redox potentials that are intrinsically pH-dependent. Construction of a Pourbaix diagram,[@doi:10.1016/j.est.2022.104152] by measuring and plotting the redox potential across a series of pH values, provides insight into the reversibility of the charge-transfer mechanism operating at a given pH value and into how the cell potential will shift during operation.[@doi:10.1002/aenm.202401635; @doi:10.1016/j.jpowsour.2019.03.098] The slope of the Pourbaix diagram identifies the underlying mechanism: a 2e⁻/2H⁺ process yields 59 mV per pH unit, a 2e⁻/1H⁺ process yields 30 mV per pH unit, and a purely electronic 2e⁻ process yields zero slope. This behavior has been demonstrated for anthraquinone derivatives, which transition from a 2e⁻/2H⁺ mechanism at acidic pH to a purely electronic process at alkaline pH,[@doi:10.1038/nature12909; @doi:10.1021/acsenergylett.9b00739; @doi:10.1002/adfm.202211338] and for phenazine derivatives, which maintain a 2e⁻/2H⁺ mechanism across the full pH range.[@doi:10.1021/acsenergylett.9b02676]

Pourbaix characterization is valuable even for compounds that do not themselves undergo PCET because crossover of protons or hydroxides from the counter-electrolyte can induce pH drift in the half-cell of interest and thereby shift the formal potential of even a purely electronic redox couple.[@doi:10.1021/acs.joc.7b02547] Many metal complexes are highly sensitive to pH changes, and pH drift can arise from side reactions, such as the disproportionation of nitroxide derivatives in acidic media.[@doi:10.1002/poc.1439] Buffered solutions are therefore recommended for electrolytes operating at intermediate pH values (approximately pH 3 to 11),[@doi:10.1021/ja0743083] and the Pourbaix diagram should be constructed over the full pH range expected during operation as opposed to a single nominal pH value, as demonstrated by Wu et al.[@doi:10.1002/batt.202200009]

#### 3.1.3 Chemical stability of the as-prepared electrolyte

Chemical stability is critical for long-term capacity retention and warrants early assessment. A 'cook-and-look' approach is well established for this purpose: the electrolyte is stored at elevated temperature, e.g., 40 °C, for approximately 1 week, under inert atmosphere if air sensitivity is a concern. It is subsequently analyzed by NMR, LC-MS, UV-Vis, and/or CV to identify degradation products and estimate their formation rates. Air sensitivity should be assessed explicitly at this stage because establishing air tolerance substantially simplifies subsequent experimentation.[@doi:10.1002/batt.202500852]

Because many decomposition mechanisms are higher-order in concentration,[@doi:10.1021/acs.chemrev.9b00599] stability testing at dilute conditions may underestimate degradation rates. For promising candidates, complementary testing as close to operationally relevant concentrations as possible is advisable. Aging conditions may be chosen to reflect the expected operating environment or to accelerate degradation under elevated temperature or defined atmospheric conditions. In either case, the complete specification of the electrolyte, including lot number, age, and composition, as well as its storage conditions, including headspace, container, and seal, should be documented and reported to enable reproducibility.

#### 3.1.4 Solubility of the as-prepared electrolyte

Solubility sets a limit on volumetric energy density and is strongly formulation-dependent; measurements should therefore be performed in the intended electrolyte rather than in pure water alone, because the difference can be substantial at near-neutral pH.[@doi:10.1016/j.ensm.2025.104379] At the screening stage, simple visual inspection for the absence of precipitates is often sufficient as a first pass, although filtration is recommended for more rigorous evaluation, particularly in colored solutions for which visual inspection is unreliable.[@doi:10.1021/acs.chemrev.5c00332] A minimum solubility metric should be established across the relevant pH range. Batch-to-batch variation in both commercial and laboratory-synthesized RACs should be anticipated, and each new batch should be characterized before use.

Viscosity may have an outsized impact on cell performance and is closely related to concentration, and therefore to solubility.[@doi:10.1021/acsenergylett.9b00739] For screening at Stage 1, a basic flow check at the target solubility, confirming that the solution moves adequately through a flow cell, is generally sufficient to justify proceeding to Stage 2.

### 3.2 Stage 2: Characterization of the charged electrolyte and membrane interactions

Having confirmed that the discharged form meets minimum criteria for further development, Stage 2 focuses on characterization of the charged form, i.e. the oxidized posolyte or reduced negolyte. Generating the charged form introduces complications absent from Stage 1: the need for chemical reagents or electrolytic processing and, for negolytes, the oxygen sensitivity of the resulting species. Two experimental challenges warrant emphasis at the outset. Some posolyte species, such as ferricyanide, can spontaneously oxidize carbonaceous electrodes or even oxidize water under conditions of high pH and low oxygen partial pressure.[@doi:10.1149/1945-7111/ace936; @doi:10.1016/j.jpowsour.2020.228453; @doi:10.1002/batt.202400086] On the other side of the cell, charged negolytes are typically susceptible to reversible chemical oxidation by atmospheric O₂,[@doi:10.1038/s41467-022-29791-7; @doi:10.1002/batt.202400086] and therefore require an inert environment for Stage 2 experimentation. Ideally, experiments are performed in an air-free glovebox, but other means of providing an inert atmosphere, e.g. a glove bag, may be acceptable if the oxygen partial pressure can be monitored and reported.

#### 3.2.1 Solubility of the charged electrolyte

The solubility of the charged form is important to characterize because precipitation during flow cell cycling typically leads to clogged electrodes and cell failure.[@doi:10.1016/j.xcrp.2022.101215; @doi:10.1016/j.jpowsour.2022.231600] Charging an electrolyte near the solubility limit of the discharged form therefore provides a quick indication of whether the charged form is less soluble. To avoid clogging and pressure buildup that may be hazardous to the experimentalist, charging at low current density, e.g., \< 10 mA cm^-2^, is advisable because the highest concentration of the charged form occurs within the porous electrode itself. In practice, a sample of the charged form may be filtered under an inert atmosphere to remove any solids before the filtrate is discharged and its concentration quantified analytically. As in Stage 1, reporting a lower bound on the solubility of the least soluble form is generally sufficient. For PCET-active RACs, pH measurements before and after conversion provide additional information on proton exchange during the charge-transfer process.

#### 3.2.2 Stability of the charged electrolyte

Stability of the charged form can be assessed by dividing the charged electrolyte into nominally identical samples, which are then removed sequentially from a temperature-controlled environment and analyzed over days to weeks by CV, NMR, and/or LC-MS. Because many charged species are sensitive to O₂, samples should be protected under an inert gas headspace, sealed in inert low-O₂-permeability containers, such as FEP, and stored with an oxygen scavenger such as aqueous sodium sulfite in a separate container. Aging temperatures from ambient to approximately 40 °C are typical.[@doi:10.1149/2.0891807jes; @doi:10.1016/j.joule.2018.07.005] Prior to NMR analysis, complete discharge may be necessary to eliminate paramagnetic interference from radical species. Including samples at approximately 50% SOC, prepared by mixing charged and discharged forms, is useful for identifying mixed-valence interactions, such as quinhydrone formation.[@doi:10.1021/acs.chemmater.7b00616; @doi:10.1039/C7CP05881K; @doi:10.1149/2.0081601jes] As in Stage 1, stability evaluations should be performed as close to operationally relevant concentrations as possible.

#### 3.2.3 Membrane compatibility and permeability

Membrane selection is dictated by electrolyte chemistry. The membrane must be chemically compatible with the electrolyte[@doi:10.1023/B:JACH.0000009931.83368.DC; @doi:10.1023/A:1018495722379] and permeable to the charge-carrying ion common to both half-cells, while preventing crossover of the RACs themselves. Selectivity is not absolute even for well-established commercial cation-exchange membranes. Characterization in single-salt systems (e.g., NaCl, KCl) shows that a measurable fraction of the ionic current, on the order of several percent, is carried by ions of the opposite charge to that of the current-carrying ion.[@doi:10.1039/C4CP03076A] This imperfect permselectivity should be kept in mind when interpreting RAC crossover measurements, as it sets a lower bound on apparent crossover independent of RAC-specific chemistry. Assessing membrane permeability before long-term cycling can inform selection and help distinguish the contributions of crossover and decomposition to capacity fade. To isolate the membrane as the variable of interest, we advise against simultaneous evaluation of a new RAC or electrolyte composition and a new membrane. Instead, a new molecule should be assessed using a well-known commercial membrane with an established performance history under similar pH conditions.

Permeability can be measured in an H-cell[@doi:10.1021/acsaem.5c00797; @doi:10.1002/anie.202510497] or in an operating flow cell.[@doi:10.1021/acs.jpclett.3c03482] Under an applied voltage, crossover rates may differ from passive diffusion experiments due to the superposition of voltage and concentration driving forces. Detection may be performed by periodic CV of the receiving solution or by UV-Vis spectrophotometry; experiments must run sufficiently long to exceed the analytical sensitivity threshold which, for typical RAC concentrations, may require on the order of 1 week. Permeability of the discharged form is generally accessible by these methods. The charged form presents additional challenges of reduced stability, higher reactivity, and difficulty of isolation outside the electrochemical cell, necessitating in situ or carefully controlled measurements. Charged-form permeability is consequently rarely reported, yet constitutes valuable information for understanding capacity fade mechanisms and informing membrane selection. In the absence of measurements, one might make arguments about the permeability of the charged form compared to that of the discharged form based on differences in charge state and solvation shell size.

#### 3.2.4 Initial cell performance assessment

The use of a flow cell to generate the charged species also affords an opportunity for initial evaluation of cell performance, such as electrochemical impedance spectroscopy and polarization measurements, without requiring optimization of cell design or operating conditions. The observed behavior informs the design of the more rigorous experiments described in Section 5.

### 3.3 Stage 3: Additional characterization of highly promising RACs

For electrolytes that have satisfactorily passed the tests described above and that have demonstrated promising performance in initial cell cycling, expanded characterization is encouraged to establish solution properties more fully under operationally relevant conditions. Solubility should also be revisited at this stage, as compounds that clear Stage 1 at concentrations near 0.1 M should ultimately be evaluated at levels more representative of practical deployment. Comprehensive speciation characterization of the electrolyte solution to establish the full species profile, can be particularly helpful when the source of performance limitations is not immediately apparent.[@doi:10.1039/D0MH01632B]

CV and potential window measurements performed under dilute conditions should be interpreted with caution when extrapolating to operationally relevant concentrations. This is particularly relevant for RACs with PCET mechanisms, where the larger pH changes associated with higher concentrations can alter the effective redox potential, shift the stability window, and increase the propensity for parasitic reactions, even when the underlying redox mechanism itself remains unchanged.[@doi:10.1002/aenm.201900039] If electrochemical kinetics and mass transport parameters were characterized under dilute conditions, the resulting values should be interpreted with caution: both are strongly concentration-dependent, and parameters derived from dilute-solution analysis do not necessarily apply under practical flow battery conditions.

Solubility should be assessed as a function of the pH value, supporting electrolyte concentration, and SOC, as precipitation during cycling represents a critical failure mode that would not be apparent under dilute screening conditions. Similarly, viscosity should be measured as a function of concentration and, where possible, SOC.[@doi:10.1002/admi.202300268] Concentrated aqueous electrolytes can exhibit non-Newtonian behavior;[@doi:10.1039/D0MH01632B] shear-rate-dependent measurements are preferable where instrumentation allows.

Finally, expanded stability assessment, including chemical decomposition, pH sensitivity, and long-term shelf stability, should be undertaken for candidates advancing toward extended cycling, as degradation pathways may become apparent only at higher concentrations or after prolonged operation.
